Repository: Auricoalloys/Nickel-Sheets-Website

# nickelsheets.com

The Aurico Alloys LLP marketing site — a Jekyll site of ~750 hand-written HTML pages for a
nickel, titanium, duplex and cobalt alloy stockist. GitHub Pages builds and deploys straight from
`main`, so **pushing to `main` publishes**.

`CLAUDE.md` is the full architecture guide: page structure, the Windows case-sensitivity trap, the
enquiry form and lead pipeline, and why each generator exists. Read it before changing anything.
This file is the short version — how to build, and what has to be re-run by hand.

## Generators — run by hand, commit the result

Nothing runs at deploy time. GitHub Pages only runs Jekyll, so every generated file is committed
source. Re-run the relevant one and commit what it writes:

| Command | Run it after |
| --- | --- |
| `node docs/build-sitemap.mjs` | adding, removing, renaming or editing a page |
| `node docs/build-search-index.mjs` | adding, removing, renaming or retitling a page |
| `node docs/build-prices.mjs` | editing `prices.csv` |
| `node docs/build-specs.mjs` | editing `docs/specs.csv` |
| `node docs/purge-bootstrap.mjs` | using a Bootstrap component the site did not use before |
| `node docs/powder-datasheets/build.mjs` | editing `docs/powder-datasheets/data.mjs` |

All except `purge-bootstrap` take `--check`, which reports drift and exits non-zero without writing.

## Single sources of truth

Two files are authoritative. Editing the pages they write is how those pages drift apart.

**`prices.csv`** — every published price. `build-prices.mjs` writes the visible figure and the

# Powder technical data sheets

Sixteen grade data sheets, generated from one source file.

```bash
node docs/powder-datasheets/build.mjs
```

Writes `sheets/<grade>.html`. Open one in a browser and print to PDF — **A4, margins
"Default", background graphics ON** — to get the customer-facing document. The CSS is
inlined, so a sheet can be emailed or zipped on its own and still render.

```bash
node docs/powder-datasheets/build.mjs --check
```

Reports drift and exits non-zero without writing, matching the other generators in `docs/`.

## A data sheet is not a Certificate of Analysis

This is the distinction the whole folder exists to enforce.

|                | Technical Data Sheet          | Certificate of Analysis        |
| -------------- | ----------------------------- | ------------------------------ |
| Scope          | a grade and size cut          | one lot                        |
| Chemistry      | specification limits          | measured values                |
| Lot number     | absent, deliberately          | mandatory                      |
| Signed         | revision number and date      | chemist and approver           |
| Where it goes  | website, enquiries, catalogue | with the shipment, that lot    |
| Lifespan       | until the specification changes | that lot, forever            |

A data sheet promises a range, so every conforming lot satisfies it and it cannot go stale.
A lot report handed out as a data sheet is a representation about material you may no longer
hold — the CP-Ti and Ti64 sheets in `D:\SHARING AURICO\Metal Powder Data\Data Sheets\` carry
lot codes from February and April 2024 and were still being sent out as current in 2026.

**Never publish a Certificate of Analysis here.** It is a shipment document.

## Editing

Everything lives in `data.mjs`. Nothing in `sheets/` is hand-editable — it is overwritten on
every run.

- **A specification limit changed** → edit that grade's `chemistry.rows`, re-run.
- **Which cuts a grade is sold in** → add `cuts: ['15–53', '45–105']` to that grade. Without
  it the grade falls back to `DEFAULT_CUTS`. See below.
- **A cut that does not exist yet** → add it to `CUT_SPECS` with its typical D10/D50/D90 and
  flow, then name it in whichever grades offer it.
- **A new grade** → append to `GRADES` and add its code to `ORDER_CODES`. The build refuses
  to run if a grade has no order code, because a sheet without one is not orderable.
- **Contact details, packaging, storage, safety** → `COMPANY`, `HANDLING`, `SAFETY_*`.
- **Any content change** → bump `REVISION`. The date is what a reader checks the sheet's age
  against, and a revision that does not move is worse than no revision at all.

## Size cuts are per grade

The distribution a cut yields is nearly grade-independent — a 15–53 µm cut of In625 and of
SS316L land within a micron or two — so `CUT_SPECS` defines D10/D50/D90 and flow once per cut.

**Which** cuts a grade is offered in is a different question, and it is not uniform. It is also
the one thing here that cannot be derived from a standard: it lives in the stock records.

That answer goes in **`cuts.csv`** — open it in Excel, put `Y` where a grade is offered in a
cut, save as CSV, regenerate. The build reads it straight through, so the answer is given once
and never retyped into `data.mjs`, which is where transcription errors come from.

```bash
node docs/powder-datasheets/build.mjs --matrix
```

File: docs/powder-datasheets/sheets/hastelloy-c22.html
Nickel Alloy C-22 Powder — Technical Data Sheet | Aurico Alloys LLP

112, Aman Grih, 1st Carpenter Street, C.P. Tank Road, Mumbai 400 004, India

  +91 80976 53930  ·  +91 79778 86611  ·  info@auricoalloys.com

Technical Data Sheet

  Revision 1.2  ·  2026-09-08

Nickel Alloy C-22 Powder

  Nickel–Chromium–Molybdenum–Tungsten Corrosion-Resistant Alloy Powder

Alloy familyNickel superalloy

  UNSN06022

  Also known asAlloy 22, 2.4602, Nicrofer 5621

  MorphologySpherical, gas / plasma atomised

Material description

  One of the most universally corrosion-resistant alloys available. The high chromium plus molybdenum plus tungsten combination resists both oxidising and reducing media — the pairing that defeats most stainless steels — and its very low carbon and silicon give outstanding resistance to weld-heat-affected-zone attack in the as-welded or as-built condition.

Chemical composition

Element	Composition, wt %	

Ni	Nickel	Balance	
Cr	Chromium	20.0–22.5	
Mo	Molybdenum	12.5–14.5	
W	Tungsten	2.5–3.5	
Fe	Iron	2.0–6.0	
Co	Cobalt	≤ 2.5	
V	Vanadium	≤ 0.35	
Mn	Manganese	≤ 0.50	
C	Carbon	≤ 0.015	
Si	Silicon	≤ 0.08	
P	Phosphorus	≤ 0.02	
S	Sulphur	≤ 0.02	
O	Oxygen	≤ 0.05 typical	
N	Nitrogen	≤ 0.05 typical	

Specified against ASTM B575 / UNS N06022. Chemical analysis by ICP-OES; carbon and sulphur by combustion (ASTM E1019); oxygen, nitrogen and hydrogen by inert gas fusion (ASTM E1409 / E1447). Shaded rows are supplementary values reported per lot, not limits imposed by the grade standard.

The very low carbon and silicon ceilings are what give C-22 its as-welded corrosion performance. A lot meeting the chromium and molybdenum ranges but running high on either will not behave like C-22 in service.

Specifications

ASTM B575UNS N06022 plate, sheet and strip

  ASTM B574UNS N06022 rod

  AMS 5798Nickel alloy, corrosion resistant, welding wire

Particle size cuts available

Particle size cut	Order code	D10 µm	D50 µm	D90 µm	Hall flow	Suitable process	

0–15 µm	AAL-C22-0-15	classified to order	Carney funnel†	Metal Injection Moulding (MIM), Binder Jetting	

  15–45 µm	AAL-C22-15-45	16–21	26–33	40–46	14–17 s / 50 g	Laser Powder Bed Fusion (L-PBF / SLM / DMLS)	

  15–53 µm	AAL-C22-15-53	16–22	28–36	46–54	14–18 s / 50 g	Laser Powder Bed Fusion (L-PBF / SLM / DMLS)	

  45–105 µm	AAL-C22-45-105	47–55	68–78	100–110	20–26 s / 50 g	Electron Beam Melting (EBM), Directed Energy Deposition (DED)	

  53–105 µm	AAL-C22-53-105	55–62	72–82	100–110	20–26 s / 50 g	Electron Beam Melting (EBM), Directed Energy Deposition (DED)	

  45–150 µm	AAL-C22-45-150	48–60	80–95	140–150	22–28 s / 50 g	DED, Laser Cladding, Hot Isostatic Pressing (HIP)	

  53–150 µm	AAL-C22-53-150	58–66	88–98	140–150	22–28 s / 50 g	DED, Thermal Spray, Hot Isostatic Pressing (HIP)	

Cuts listed are those normally supplied in this grade. Availability varies by grade and by mill run — confirm the cut required at enquiry, and other cuts can be classified to order.
Particle size distribution determined by laser diffraction per ASTM B822. Values are typical for the stated cut and are indicative only — the measured distribution for the lot supplied is stated on its Certificate of Analysis.
A cut shown as "classified to order" is supplied against the top size named in the cut, and no standard particle size distribution is published for it. The distribution measured for the lot supplied is stated on its Certificate of Analysis.
† Cuts finer than approximately 15 µm do not reliably flow through the 2.5 mm orifice of a Hall funnel (ASTM B213); a Carney funnel (ASTM B964) is used instead and the two results are not comparable.
Apparent density per ASTM B212, or ASTM B417 for the Carney-funnel cuts marked †; tap density per ASTM B527. All fall with decreasing particle size, so the finer cuts of a grade sit toward the lower end of the quoted band.

Physical properties

Solid (theoretical) density	8.69 g/cm³	

  Apparent density, typical	4.34 – 5.21 g/cm³	

  Tap density, typical	5.04 – 5.91 g/cm³	

  Melting range	1 357–1 399 °C	

  Magnetic response	Non-magnetic	

Apparent and tap density are quoted as the typical band for spherical atomised powder of this alloy — 50–60 % and 58–68 % of solid density respectively. Finer cuts sit toward the lower end. The measured value for the lot supplied is stated on its Certificate of Analysis.

Typical mechanical properties

Property	Typical value	

Ultimate tensile strength	780–900 MPa	

  Yield strength (Rp0.2)	520–640 MPa	

  Elongation at break	35–50 %	

  Hardness	230–270 HV5	

  Modulus of elasticity	190–210 GPa	

Condition: as-built L-PBF, > 99.5 % dense, tested per ISO 6892-1.
  These are indicative values for material built from this powder, not properties of the powder itself.
  Achieved properties depend on the machine, parameter set, build orientation and post-processing, and must be
  established by the part producer for their own process. They are not a warranted characteristic of the powder supplied.

Key advantages

  Resists both oxidising and reducing corrosive media
Outstanding resistance to pitting, crevice attack and stress-corrosion cracking
Exceptional resistance to localised corrosion in the as-welded condition
Handles oxidising acid chlorides, wet chlorine and hypochlorite

Typical applications

  Flue-gas desulphurisation scrubbers and ducting
Chemical process equipment for mixed acid service
Pharmaceutical and fine-chemical reactors
Pulp and paper bleaching plant
Nuclear waste containment hardware

Packaging

  Standard: 5 kg and 10 kg vacuum-sealed aluminium-foil pouches, argon back-filled, inside a sealed HDPE pail.
Bulk: 25 kg and 50 kg steel drums under argon. Other quantities to order.
Every package carries the grade, particle size cut, lot number and net weight, and is traceable to its Certificate of Analysis.

Storage and handling

  Store sealed in a dry, well-ventilated area below 30 °C, away from oxidisers, acids and ignition sources.
Do not open until required. Once opened, purge with argon and reseal; repeated exposure to humid air raises oxygen and degrades flow.
Powder recovered from a build should be sieved and its oxygen content re-checked before reuse.

Safety

  Fine metallic powder. Avoid creating dust clouds. Use local exhaust ventilation, and wear a certified respirator, safety glasses and gloves when handling.
Ground all equipment and containers to prevent electrostatic discharge.
Consult the Safety Data Sheet before use.

Typical values, not a guarantee for any specific lot.
  The figures on this data sheet describe the grade as specified against the standards named above.
  They are not measurements of the material you will receive. A Certificate of Analysis carrying the
  actual measured chemistry and particle size distribution, traceable to a lot number, is issued with
  every shipment. Where a figure on that certificate conflicts with this data sheet, the certificate governs.

Aurico Alloys LLP  ·  112, Aman Grih, 1st Carpenter Street, C.P. Tank Road, Mumbai 400 004, India
  +91 80976 53930 · +91 79778 86611  ·  info@auricoalloys.com  ·  www.auricoalloys.com

Data sheet hastelloy-c22 · Revision 1.2 · Issued 2026-09-08 ·
  Supersedes all previous issues. Aurico Alloys LLP reserves the right to revise this specification without notice.

File: docs/powder-datasheets/sheets/hastelloy-x.html
Nickel Alloy HX Powder — Technical Data Sheet | Aurico Alloys LLP

112, Aman Grih, 1st Carpenter Street, C.P. Tank Road, Mumbai 400 004, India

  +91 80976 53930  ·  +91 79778 86611  ·  info@auricoalloys.com

Technical Data Sheet

  Revision 1.2  ·  2026-09-08

Nickel Alloy HX Powder

  Nickel–Chromium–Iron–Molybdenum High-Temperature Alloy Powder

Alloy familyNickel superalloy

  UNSN06002

  Also known asAlloy HX, 2.4665, Nicrofer 4722Co

  MorphologySpherical, gas / plasma atomised

Material description

  A solid-solution strengthened alloy that keeps useful strength and oxidation resistance to about 1 200 °C, higher than either 625 or 718. It is the standard choice for combustor liners and other thin-section hot-gas-path hardware, where its exceptional fabricability and freedom from build cracking matter as much as its high-temperature strength.

Chemical composition

Element	Composition, wt %	

Ni	Nickel	Balance	
Cr	Chromium	20.5–23.0	
Fe	Iron	17.0–20.0	
Mo	Molybdenum	8.0–10.0	
Co	Cobalt	0.50–2.50	
W	Tungsten	0.20–1.00	
C	Carbon	0.05–0.15	
Mn	Manganese	≤ 1.00	
Si	Silicon	≤ 1.00	
Al	Aluminium	≤ 0.50	
Ti	Titanium	≤ 0.15	
P	Phosphorus	≤ 0.040	
S	Sulphur	≤ 0.030	
B	Boron	≤ 0.010	
O	Oxygen	≤ 0.05 typical	
N	Nitrogen	≤ 0.05 typical	

Specified against AMS 5754 / UNS N06002. Chemical analysis by ICP-OES; carbon and sulphur by combustion (ASTM E1019); oxygen, nitrogen and hydrogen by inert gas fusion (ASTM E1409 / E1447). Shaded rows are supplementary values reported per lot, not limits imposed by the grade standard.

Unusually for a nickel alloy, HX specifies a carbon minimum — the carbides it forms contribute to high-temperature strength, so a low-carbon lot is not a better lot.

Specifications

AMS 5754Nickel alloy bars, forgings and rings, 47.5Ni–22Cr–1.5Co–9Mo

  ASTM B435UNS N06002 plate, sheet and strip

Particle size cuts available

Particle size cut	Order code	D10 µm	D50 µm	D90 µm	Hall flow	Suitable process	

0–15 µm	AAL-HX-0-15	classified to order	Carney funnel†	Metal Injection Moulding (MIM), Binder Jetting	

  15–45 µm	AAL-HX-15-45	16–21	26–33	40–46	14–17 s / 50 g	Laser Powder Bed Fusion (L-PBF / SLM / DMLS)	

  15–53 µm	AAL-HX-15-53	16–22	28–36	46–54	14–18 s / 50 g	Laser Powder Bed Fusion (L-PBF / SLM / DMLS)	

  45–105 µm	AAL-HX-45-105	47–55	68–78	100–110	20–26 s / 50 g	Electron Beam Melting (EBM), Directed Energy Deposition (DED)	

  53–105 µm	AAL-HX-53-105	55–62	72–82	100–110	20–26 s / 50 g	Electron Beam Melting (EBM), Directed Energy Deposition (DED)	

  45–150 µm	AAL-HX-45-150	48–60	80–95	140–150	22–28 s / 50 g	DED, Laser Cladding, Hot Isostatic Pressing (HIP)	

  53–150 µm	AAL-HX-53-150	58–66	88–98	140–150	22–28 s / 50 g	DED, Thermal Spray, Hot Isostatic Pressing (HIP)	

Cuts listed are those normally supplied in this grade. Availability varies by grade and by mill run — confirm the cut required at enquiry, and other cuts can be classified to order.
Particle size distribution determined by laser diffraction per ASTM B822. Values are typical for the stated cut and are indicative only — the measured distribution for the lot supplied is stated on its Certificate of Analysis.
A cut shown as "classified to order" is supplied against the top size named in the cut, and no standard particle size distribution is published for it. The distribution measured for the lot supplied is stated on its Certificate of Analysis.
† Cuts finer than approximately 15 µm do not reliably flow through the 2.5 mm orifice of a Hall funnel (ASTM B213); a Carney funnel (ASTM B964) is used instead and the two results are not comparable.
Apparent density per ASTM B212, or ASTM B417 for the Carney-funnel cuts marked †; tap density per ASTM B527. All fall with decreasing particle size, so the finer cuts of a grade sit toward the lower end of the quoted band.

Physical properties

Solid (theoretical) density	8.22 g/cm³	

  Apparent density, typical	4.11 – 4.93 g/cm³	

  Tap density, typical	4.77 – 5.59 g/cm³	

  Melting range	1 260–1 355 °C	

  Magnetic response	Non-magnetic	

Apparent and tap density are quoted as the typical band for spherical atomised powder of this alloy — 50–60 % and 58–68 % of solid density respectively. Finer cuts sit toward the lower end. The measured value for the lot supplied is stated on its Certificate of Analysis.

Typical mechanical properties

Property	Typical value	

Ultimate tensile strength	750–850 MPa	

  Yield strength (Rp0.2)	550–650 MPa	

  Elongation at break	25–40 %	

  Hardness	220–260 HV5	

  Modulus of elasticity	185–205 GPa	

Condition: as-built L-PBF, > 99.5 % dense, tested per ISO 6892-1.
  These are indicative values for material built from this powder, not properties of the powder itself.
  Achieved properties depend on the machine, parameter set, build orientation and post-processing, and must be
  established by the part producer for their own process. They are not a warranted characteristic of the powder supplied.

Key advantages

  Oxidation resistance and useful strength to approximately 1 200 °C
Outstanding resistance to stress-corrosion cracking and carburising atmospheres
Excellent weldability and build stability in thin sections
Resists chlorine-bearing and reducing atmospheres

Typical applications

  Gas turbine combustor liners, transition ducts and burner cans
Industrial furnace and heat-treatment fixtures
Petrochemical reactor internals
Nuclear and high-temperature ducting

Packaging

  Standard: 5 kg and 10 kg vacuum-sealed aluminium-foil pouches, argon back-filled, inside a sealed HDPE pail.
Bulk: 25 kg and 50 kg steel drums under argon. Other quantities to order.
Every package carries the grade, particle size cut, lot number and net weight, and is traceable to its Certificate of Analysis.

Storage and handling

  Store sealed in a dry, well-ventilated area below 30 °C, away from oxidisers, acids and ignition sources.
Do not open until required. Once opened, purge with argon and reseal; repeated exposure to humid air raises oxygen and degrades flow.
Powder recovered from a build should be sieved and its oxygen content re-checked before reuse.

Safety

  Fine metallic powder. Avoid creating dust clouds. Use local exhaust ventilation, and wear a certified respirator, safety glasses and gloves when handling.
Ground all equipment and containers to prevent electrostatic discharge.
Consult the Safety Data Sheet before use.

Typical values, not a guarantee for any specific lot.
  The figures on this data sheet describe the grade as specified against the standards named above.
  They are not measurements of the material you will receive. A Certificate of Analysis carrying the
  actual measured chemistry and particle size distribution, traceable to a lot number, is issued with
  every shipment. Where a figure on that certificate conflicts with this data sheet, the certificate governs.

Aurico Alloys LLP  ·  112, Aman Grih, 1st Carpenter Street, C.P. Tank Road, Mumbai 400 004, India
  +91 80976 53930 · +91 79778 86611  ·  info@auricoalloys.com  ·  www.auricoalloys.com

Data sheet hastelloy-x · Revision 1.2 · Issued 2026-09-08 ·
  Supersedes all previous issues. Aurico Alloys LLP reserves the right to revise this specification without notice.

File: docs/powder-datasheets/sheets/inconel-625.html
Inconel 625 Powder — Technical Data Sheet | Aurico Alloys LLP

112, Aman Grih, 1st Carpenter Street, C.P. Tank Road, Mumbai 400 004, India

  +91 80976 53930  ·  +91 79778 86611  ·  info@auricoalloys.com

Technical Data Sheet

  Revision 1.2  ·  2026-09-08

Inconel 625 Powder

  Nickel–Chromium–Molybdenum–Niobium Superalloy Powder

Alloy familyNickel superalloy

  UNSN06625

  Also known asIN625, 2.4856, Nicrofer 6020

  MorphologySpherical, gas / plasma atomised

Material description

  A solid-solution strengthened superalloy that needs no precipitation treatment to reach useful strength, which makes it forgiving to build and weld. Molybdenum and niobium stiffen the nickel–chromium matrix and give near-immunity to chloride stress-corrosion cracking, pitting and crevice attack across a very wide temperature range — from cryogenic to about 980 °C.

Chemical composition

Element	Composition, wt %	

Ni	Nickel	≥ 58.0	
Cr	Chromium	20.0–23.0	
Mo	Molybdenum	8.0–10.0	
Nb+Ta	Niobium + Tantalum	3.15–4.15	
Fe	Iron	≤ 5.0	
Co	Cobalt	≤ 1.0	
Mn	Manganese	≤ 0.50	
Si	Silicon	≤ 0.50	
Al	Aluminium	≤ 0.40	
Ti	Titanium	≤ 0.40	
C	Carbon	≤ 0.10	
P	Phosphorus	≤ 0.015	
S	Sulphur	≤ 0.015	
O	Oxygen	≤ 0.05 typical	
N	Nitrogen	≤ 0.05 typical	

Specified against ASTM F3056 / UNS N06625. Chemical analysis by ICP-OES; carbon and sulphur by combustion (ASTM E1019); oxygen, nitrogen and hydrogen by inert gas fusion (ASTM E1409 / E1447). Shaded rows are supplementary values reported per lot, not limits imposed by the grade standard.

Oxygen and nitrogen govern powder reusability and are reported on every Certificate of Analysis. Where a build specification imposes a ceiling on either, state it at order so the lot can be selected against it.

Specifications

ASTM F3056Additive Manufacturing Nickel Alloy (UNS N06625) with Powder Bed Fusion

  AMS 5666Nickel alloy bars, forgings and rings, 62Ni–21.5Cr–9Mo–3.65Nb

  ASTM B443Nickel–chromium–molybdenum–columbium alloy plate, sheet and strip

Particle size cuts available

Particle size cut	Order code	D10 µm	D50 µm	D90 µm	Hall flow	Suitable process	

0–15 µm	AAL-IN625-0-15	classified to order	Carney funnel†	Metal Injection Moulding (MIM), Binder Jetting	

  15–45 µm	AAL-IN625-15-45	16–21	26–33	40–46	14–17 s / 50 g	Laser Powder Bed Fusion (L-PBF / SLM / DMLS)	

  15–53 µm	AAL-IN625-15-53	16–22	28–36	46–54	14–18 s / 50 g	Laser Powder Bed Fusion (L-PBF / SLM / DMLS)	

  45–105 µm	AAL-IN625-45-105	47–55	68–78	100–110	20–26 s / 50 g	Electron Beam Melting (EBM), Directed Energy Deposition (DED)	

  53–105 µm	AAL-IN625-53-105	55–62	72–82	100–110	20–26 s / 50 g	Electron Beam Melting (EBM), Directed Energy Deposition (DED)	

  45–150 µm	AAL-IN625-45-150	48–60	80–95	140–150	22–28 s / 50 g	DED, Laser Cladding, Hot Isostatic Pressing (HIP)	

  53–150 µm	AAL-IN625-53-150	58–66	88–98	140–150	22–28 s / 50 g	DED, Thermal Spray, Hot Isostatic Pressing (HIP)	

Cuts listed are those normally supplied in this grade. Availability varies by grade and by mill run — confirm the cut required at enquiry, and other cuts can be classified to order.
Particle size distribution determined by laser diffraction per ASTM B822. Values are typical for the stated cut and are indicative only — the measured distribution for the lot supplied is stated on its Certificate of Analysis.
A cut shown as "classified to order" is supplied against the top size named in the cut, and no standard particle size distribution is published for it. The distribution measured for the lot supplied is stated on its Certificate of Analysis.
† Cuts finer than approximately 15 µm do not reliably flow through the 2.5 mm orifice of a Hall funnel (ASTM B213); a Carney funnel (ASTM B964) is used instead and the two results are not comparable.
Apparent density per ASTM B212, or ASTM B417 for the Carney-funnel cuts marked †; tap density per ASTM B527. All fall with decreasing particle size, so the finer cuts of a grade sit toward the lower end of the quoted band.

Physical properties

Solid (theoretical) density	8.44 g/cm³	

  Apparent density, typical	4.22 – 5.06 g/cm³	

  Tap density, typical	4.90 – 5.74 g/cm³	

  Melting range	1 290–1 350 °C	

  Magnetic response	Non-magnetic	

Apparent and tap density are quoted as the typical band for spherical atomised powder of this alloy — 50–60 % and 58–68 % of solid density respectively. Finer cuts sit toward the lower end. The measured value for the lot supplied is stated on its Certificate of Analysis.

Typical mechanical properties

Property	Typical value	

Ultimate tensile strength	900–1 050 MPa	

  Yield strength (Rp0.2)	600–750 MPa	

  Elongation at break	30–45 %	

  Hardness	250–300 HV5	

  Modulus of elasticity	170–200 GPa	

Condition: as-built L-PBF, > 99.5 % dense, tested per ISO 6892-1.
  These are indicative values for material built from this powder, not properties of the powder itself.
  Achieved properties depend on the machine, parameter set, build orientation and post-processing, and must be
  established by the part producer for their own process. They are not a warranted characteristic of the powder supplied.

Key advantages

  Outstanding resistance to pitting, crevice corrosion and chloride stress-corrosion cracking
High strength without a precipitation heat treatment
Serviceable from cryogenic temperature to approximately 980 °C
Excellent weldability and freedom from strain-age cracking
Resists seawater and a wide range of acids

Typical applications

  Gas turbine combustion and exhaust components
Subsea and downhole oil and gas hardware
Chemical process vessels, scrubbers and heat exchangers
Marine and seawater-handling equipment
Flue-gas desulphurisation systems

Packaging

  Standard: 5 kg and 10 kg vacuum-sealed aluminium-foil pouches, argon back-filled, inside a sealed HDPE pail.
Bulk: 25 kg and 50 kg steel drums under argon. Other quantities to order.
Every package carries the grade, particle size cut, lot number and net weight, and is traceable to its Certificate of Analysis.

Storage and handling

  Store sealed in a dry, well-ventilated area below 30 °C, away from oxidisers, acids and ignition sources.
Do not open until required. Once opened, purge with argon and reseal; repeated exposure to humid air raises oxygen and degrades flow.
Powder recovered from a build should be sieved and its oxygen content re-checked before reuse.

Safety

  Fine metallic powder. Avoid creating dust clouds. Use local exhaust ventilation, and wear a certified respirator, safety glasses and gloves when handling.
Ground all equipment and containers to prevent electrostatic discharge.
Consult the Safety Data Sheet before use.

Typical values, not a guarantee for any specific lot.
  The figures on this data sheet describe the grade as specified against the standards named above.
  They are not measurements of the material you will receive. A Certificate of Analysis carrying the
  actual measured chemistry and particle size distribution, traceable to a lot number, is issued with
  every shipment. Where a figure on that certificate conflicts with this data sheet, the certificate governs.

Aurico Alloys LLP  ·  112, Aman Grih, 1st Carpenter Street, C.P. Tank Road, Mumbai 400 004, India
  +91 80976 53930 · +91 79778 86611  ·  info@auricoalloys.com  ·  www.auricoalloys.com

Data sheet inconel-625 · Revision 1.2 · Issued 2026-09-08 ·
  Supersedes all previous issues. Aurico Alloys LLP reserves the right to revise this specification without notice.

File: docs/powder-datasheets/sheets/inconel-718.html
Inconel 718 Powder — Technical Data Sheet | Aurico Alloys LLP

112, Aman Grih, 1st Carpenter Street, C.P. Tank Road, Mumbai 400 004, India

  +91 80976 53930  ·  +91 79778 86611  ·  info@auricoalloys.com

Technical Data Sheet

  Revision 1.2  ·  2026-09-08

Inconel 718 Powder

  Precipitation-Hardening Nickel–Chromium Superalloy Powder

Alloy familyNickel superalloy

  UNSN07718

  Also known asIN718, 2.4668

  MorphologySpherical, gas / plasma atomised

Material description

  The workhorse of additively manufactured aerospace hardware. Niobium-driven γ″ precipitation gives very high strength up to about 700 °C, and because that precipitation is sluggish the alloy can be welded and built without the strain-age cracking that afflicts faster-hardening superalloys. Properties depend heavily on the post-build treatment; homogenisation before solution and ageing is essential for additive material.

Chemical composition

Element	Composition, wt %	

Ni	Nickel (+ Co)	50.0–55.0	
Cr	Chromium	17.0–21.0	
Nb+Ta	Niobium + Tantalum	4.75–5.50	
Mo	Molybdenum	2.80–3.30	
Ti	Titanium	0.65–1.15	
Al	Aluminium	0.20–0.80	
Co	Cobalt	≤ 1.00	
Mn	Manganese	≤ 0.35	
Si	Silicon	≤ 0.35	
Cu	Copper	≤ 0.30	
C	Carbon	≤ 0.08	
P	Phosphorus	≤ 0.015	
S	Sulphur	≤ 0.015	
B	Boron	≤ 0.006	
Fe	Iron	Balance	
O	Oxygen	≤ 0.05 typical	
N	Nitrogen	≤ 0.05 typical	

Specified against ASTM F3055 / UNS N07718. Chemical analysis by ICP-OES; carbon and sulphur by combustion (ASTM E1019); oxygen, nitrogen and hydrogen by inert gas fusion (ASTM E1409 / E1447). Shaded rows are supplementary values reported per lot, not limits imposed by the grade standard.

Aerospace orders routinely impose tighter interstitial ceilings than the grade requires. State the governing specification at order.

Specifications

ASTM F3055Additive Manufacturing Nickel Alloy (UNS N07718) with Powder Bed Fusion

  AMS 5662 / 5663Nickel alloy bars, forgings and rings, precipitation hardenable

  ASTM B637Precipitation-hardening nickel alloy bars, forgings and forging stock

Particle size cuts available

Particle size cut	Order code	D10 µm	D50 µm	D90 µm	Hall flow	Suitable process	

0–15 µm	AAL-IN718-0-15	classified to order	Carney funnel†	Metal Injection Moulding (MIM), Binder Jetting	

  15–45 µm	AAL-IN718-15-45	16–21	26–33	40–46	14–17 s / 50 g	Laser Powder Bed Fusion (L-PBF / SLM / DMLS)	

  15–53 µm	AAL-IN718-15-53	16–22	28–36	46–54	14–18 s / 50 g	Laser Powder Bed Fusion (L-PBF / SLM / DMLS)	

  45–105 µm	AAL-IN718-45-105	47–55	68–78	100–110	20–26 s / 50 g	Electron Beam Melting (EBM), Directed Energy Deposition (DED)	

  53–105 µm	AAL-IN718-53-105	55–62	72–82	100–110	20–26 s / 50 g	Electron Beam Melting (EBM), Directed Energy Deposition (DED)	

  45–150 µm	AAL-IN718-45-150	48–60	80–95	140–150	22–28 s / 50 g	DED, Laser Cladding, Hot Isostatic Pressing (HIP)	

  53–150 µm	AAL-IN718-53-150	58–66	88–98	140–150	22–28 s / 50 g	DED, Thermal Spray, Hot Isostatic Pressing (HIP)	

Cuts listed are those normally supplied in this grade. Availability varies by grade and by mill run — confirm the cut required at enquiry, and other cuts can be classified to order.
Particle size distribution determined by laser diffraction per ASTM B822. Values are typical for the stated cut and are indicative only — the measured distribution for the lot supplied is stated on its Certificate of Analysis.
A cut shown as "classified to order" is supplied against the top size named in the cut, and no standard particle size distribution is published for it. The distribution measured for the lot supplied is stated on its Certificate of Analysis.
† Cuts finer than approximately 15 µm do not reliably flow through the 2.5 mm orifice of a Hall funnel (ASTM B213); a Carney funnel (ASTM B964) is used instead and the two results are not comparable.
Apparent density per ASTM B212, or ASTM B417 for the Carney-funnel cuts marked †; tap density per ASTM B527. All fall with decreasing particle size, so the finer cuts of a grade sit toward the lower end of the quoted band.

Physical properties

Solid (theoretical) density	8.19 g/cm³	

  Apparent density, typical	4.09 – 4.91 g/cm³	

  Tap density, typical	4.75 – 5.57 g/cm³	

  Melting range	1 260–1 336 °C	

  Magnetic response	Non-magnetic	

Apparent and tap density are quoted as the typical band for spherical atomised powder of this alloy — 50–60 % and 58–68 % of solid density respectively. Finer cuts sit toward the lower end. The measured value for the lot supplied is stated on its Certificate of Analysis.

Typical mechanical properties

Property	Typical value	

Ultimate tensile strength	1 350–1 450 MPa	

  Yield strength (Rp0.2)	1 150–1 250 MPa	

  Elongation at break	12–20 %	

  Hardness	44–48 HRC	

  Modulus of elasticity	195–210 GPa	

Condition: L-PBF, homogenised, solution treated and aged per AMS 5663.
  These are indicative values for material built from this powder, not properties of the powder itself.
  Achieved properties depend on the machine, parameter set, build orientation and post-processing, and must be
  established by the part producer for their own process. They are not a warranted characteristic of the powder supplied.

Key advantages

  Very high strength and creep resistance to approximately 700 °C
Sluggish precipitation kinetics — weldable and build-crack resistant
Excellent fatigue strength after HIP and full heat treatment
Good oxidation and corrosion resistance

Typical applications

  Turbine discs, blades, casings and seals
Rocket engine and launch vehicle components
Downhole tooling and completion hardware
High-temperature fasteners and springs

Packaging

  Standard: 5 kg and 10 kg vacuum-sealed aluminium-foil pouches, argon back-filled, inside a sealed HDPE pail.
Bulk: 25 kg and 50 kg steel drums under argon. Other quantities to order.
Every package carries the grade, particle size cut, lot number and net weight, and is traceable to its Certificate of Analysis.

Storage and handling

  Store sealed in a dry, well-ventilated area below 30 °C, away from oxidisers, acids and ignition sources.
Do not open until required. Once opened, purge with argon and reseal; repeated exposure to humid air raises oxygen and degrades flow.
Powder recovered from a build should be sieved and its oxygen content re-checked before reuse.

Safety

  Fine metallic powder. Avoid creating dust clouds. Use local exhaust ventilation, and wear a certified respirator, safety glasses and gloves when handling.
Ground all equipment and containers to prevent electrostatic discharge.
Consult the Safety Data Sheet before use.

Typical values, not a guarantee for any specific lot.
  The figures on this data sheet describe the grade as specified against the standards named above.
  They are not measurements of the material you will receive. A Certificate of Analysis carrying the
  actual measured chemistry and particle size distribution, traceable to a lot number, is issued with
  every shipment. Where a figure on that certificate conflicts with this data sheet, the certificate governs.

Aurico Alloys LLP  ·  112, Aman Grih, 1st Carpenter Street, C.P. Tank Road, Mumbai 400 004, India
  +91 80976 53930 · +91 79778 86611  ·  info@auricoalloys.com  ·  www.auricoalloys.com

Data sheet inconel-718 · Revision 1.2 · Issued 2026-09-08 ·
  Supersedes all previous issues. Aurico Alloys LLP reserves the right to revise this specification without notice.

File: docs/powder-datasheets/sheets/ti6al4v.html
Ti-6Al-4V Powder — Technical Data Sheet | Aurico Alloys LLP

112, Aman Grih, 1st Carpenter Street, C.P. Tank Road, Mumbai 400 004, India

  +91 80976 53930  ·  +91 79778 86611  ·  info@auricoalloys.com

Technical Data Sheet

  Revision 1.2  ·  2026-09-08

Ti-6Al-4V Powder

  Alpha–Beta Titanium Alloy Powder — Grade 5 and Grade 23 (ELI)

Alloy familyTitanium alloy

  UNSR56400 (Gr 5) / R56407 (Gr 23)

  Also known asTi-6Al-4V, Grade 5, Grade 23 ELI, 3.7165

  MorphologySpherical, gas / plasma atomised

Material description

  The most used titanium alloy in the world, and the reference material for additive manufacturing in aerospace and medical. Grade 5 and Grade 23 are the same alloy at different interstitial purity: Grade 23 (Extra Low Interstitial) caps oxygen, iron and hydrogen more tightly, trading a little strength for markedly better fracture toughness and fatigue resistance, which is why implant work specifies it.

Chemical composition

Element	Grade 5, wt %	Grade 23 ELI, wt %	

Al	Aluminium	5.50–6.75	5.50–6.50	
V	Vanadium	3.50–4.50	3.50–4.50	
Fe	Iron	≤ 0.30	≤ 0.25	
O	Oxygen	≤ 0.20	≤ 0.13	
C	Carbon	≤ 0.08	≤ 0.08	
N	Nitrogen	≤ 0.05	≤ 0.05	
H	Hydrogen	≤ 0.015	≤ 0.012	
Y	Yttrium	≤ 0.005	≤ 0.005	
—	Other elements, each	≤ 0.10	≤ 0.10	
—	Other elements, total	≤ 0.40	≤ 0.40	
Ti	Titanium	Balance	Balance	

Specified against ASTM F2924 (Grade 5) and ASTM F3001 (Grade 23 ELI). Chemical analysis by ICP-OES; carbon and sulphur by combustion (ASTM E1019); oxygen, nitrogen and hydrogen by inert gas fusion (ASTM E1409 / E1447).

Grade 5 and Grade 23 differ only in aluminium, iron, oxygen and hydrogen. They are not interchangeable and a single set of limits cannot serve both — state which grade is required at order, and confirm that the Certificate of Analysis names the same one.

Specifications

ASTM F2924Additive Manufacturing Ti-6Al-4V with Powder Bed Fusion — Grade 5

  ASTM F3001Additive Manufacturing Ti-6Al-4V ELI with Powder Bed Fusion — Grade 23

  ASTM F1472Wrought Ti-6Al-4V for surgical implants — Grade 5

  ASTM F136Wrought Ti-6Al-4V ELI for surgical implants — Grade 23

Particle size cuts available

Particle size cut	Order code	D10 µm	D50 µm	D90 µm	Hall flow	Suitable process	

0–15 µm	AAL-TI64-0-15	classified to order	Carney funnel†	Metal Injection Moulding (MIM), Binder Jetting	

  10–30 µm	AAL-TI64-10-30	11–14	17–22	27–32	Carney funnel†	Laser Powder Bed Fusion — fine-layer dental and fine-feature work	

  15–45 µm	AAL-TI64-15-45	16–21	26–33	40–46	14–17 s / 50 g	Laser Powder Bed Fusion (L-PBF / SLM / DMLS)	

  15–53 µm	AAL-TI64-15-53	16–22	28–36	46–54	14–18 s / 50 g	Laser Powder Bed Fusion (L-PBF / SLM / DMLS)	

  45–105 µm	AAL-TI64-45-105	47–55	68–78	100–110	20–26 s / 50 g	Electron Beam Melting (EBM), Directed Energy Deposition (DED)	

  53–105 µm	AAL-TI64-53-105	55–62	72–82	100–110	20–26 s / 50 g	Electron Beam Melting (EBM), Directed Energy Deposition (DED)	

  45–150 µm	AAL-TI64-45-150	48–60	80–95	140–150	22–28 s / 50 g	DED, Laser Cladding, Hot Isostatic Pressing (HIP)	

  53–150 µm	AAL-TI64-53-150	58–66	88–98	140–150	22–28 s / 50 g	DED, Thermal Spray, Hot Isostatic Pressing (HIP)	

Cuts listed are those normally supplied in this grade. Availability varies by grade and by mill run — confirm the cut required at enquiry, and other cuts can be classified to order.
Particle size distribution determined by laser diffraction per ASTM B822. Values are typical for the stated cut and are indicative only — the measured distribution for the lot supplied is stated on its Certificate of Analysis.
A cut shown as "classified to order" is supplied against the top size named in the cut, and no standard particle size distribution is published for it. The distribution measured for the lot supplied is stated on its Certificate of Analysis.
† Cuts finer than approximately 15 µm do not reliably flow through the 2.5 mm orifice of a Hall funnel (ASTM B213); a Carney funnel (ASTM B964) is used instead and the two results are not comparable.
Apparent density per ASTM B212, or ASTM B417 for the Carney-funnel cuts marked †; tap density per ASTM B527. All fall with decreasing particle size, so the finer cuts of a grade sit toward the lower end of the quoted band.

Physical properties

Solid (theoretical) density	4.43 g/cm³	

  Apparent density, typical	2.21 – 2.66 g/cm³	

  Tap density, typical	2.57 – 3.01 g/cm³	

  Melting range	1 604–1 660 °C	

  Magnetic response	Non-magnetic	

Apparent and tap density are quoted as the typical band for spherical atomised powder of this alloy — 50–60 % and 58–68 % of solid density respectively. Finer cuts sit toward the lower end. The measured value for the lot supplied is stated on its Certificate of Analysis.

Typical mechanical properties

Property	Typical value	

Ultimate tensile strength	1 050–1 250 MPa	

  Yield strength (Rp0.2)	950–1 100 MPa	

  Elongation at break	8–15 %	

  Hardness	320–380 HV5	

  Modulus of elasticity	110–120 GPa	

Condition: L-PBF, stress relieved 2 h at 700 °C, tested per ISO 6892-1. Hot isostatic pressing closes residual porosity and raises elongation to 14–18 % at 950–1 050 MPa tensile strength. Implant work normally specifies it.
  These are indicative values for material built from this powder, not properties of the powder itself.
  Achieved properties depend on the machine, parameter set, build orientation and post-processing, and must be
  established by the part producer for their own process. They are not a warranted characteristic of the powder supplied.

Key advantages

  Very high specific strength — comparable to steel at 56 % of the density
Excellent corrosion resistance in seawater and body fluids
Biocompatible and osseointegrating; Grade 23 qualified for implants
Useful strength to approximately 400 °C
Non-magnetic and low thermal expansion

Typical applications

  Aerospace structural and engine components
Orthopaedic and spinal implants (Grade 23)
Dental implants and abutments
Motorsport and high-performance automotive parts
Marine and subsea hardware

Packaging

  Standard: 5 kg and 10 kg vacuum-sealed aluminium-foil pouches, argon back-filled, inside a sealed HDPE pail.
Bulk: 25 kg and 50 kg steel drums under argon. Other quantities to order.
Every package carries the grade, particle size cut, lot number and net weight, and is traceable to its Certificate of Analysis.

Storage and handling

  Store sealed in a dry, well-ventilated area below 30 °C, away from oxidisers, acids and ignition sources.
Do not open until required. Once opened, purge with argon and reseal; repeated exposure to humid air raises oxygen and degrades flow.
Powder recovered from a build should be sieved and its oxygen content re-checked before reuse.

Safety

  This powder is combustible and, when finely divided and dispersed in air, capable of forming an explosive atmosphere. Handle under inert atmosphere where practical.
Do not use water, carbon dioxide, foam or halogenated agents on a metal powder fire — they react with the burning metal. Use a Class D extinguishing agent or dry sand.
Wet or damp powder can evolve hydrogen. Keep away from moisture.
Fine metallic powder. Avoid creating dust clouds. Use local exhaust ventilation, and wear a certified respirator, safety glasses and gloves when handling.
Ground all equipment and containers to prevent electrostatic discharge.
Consult the Safety Data Sheet before use.

Typical values, not a guarantee for any specific lot.
  The figures on this data sheet describe the grade as specified against the standards named above.
  They are not measurements of the material you will receive. A Certificate of Analysis carrying the
  actual measured chemistry and particle size distribution, traceable to a lot number, is issued with
  every shipment. Where a figure on that certificate conflicts with this data sheet, the certificate governs.

Aurico Alloys LLP  ·  112, Aman Grih, 1st Carpenter Street, C.P. Tank Road, Mumbai 400 004, India
  +91 80976 53930 · +91 79778 86611  ·  info@auricoalloys.com  ·  www.auricoalloys.com

Data sheet ti6al4v · Revision 1.2 · Issued 2026-09-08 ·
  Supersedes all previous issues. Aurico Alloys LLP reserves the right to revise this specification without notice.
